Repository: aqibm08/MFAL_HEA

# Active Learning for High-Entropy Alloy Design

This repository implements various active learning (AL), multi-fidelity active learning (MFAL), and regression-based surrogate modeling techniques to accelerate the discovery of high-performance **High Entropy Alloys (HEAs)**. The dataset and primary objective align with the work of:

> **Rao et al., 2022** – _Machine learning–enabled high-entropy alloy discovery_, Science, 378(6615), 78-85.  
> [DOI: 10.1126/science.abo5810](https://www.science.org/doi/10.1126/science.abo5810)

## 📁 Repository Structure

| File/Folder     | Description |
|----------------|-------------|
| `Data_base.csv` | Source dataset extracted from Rao et al. (2022) containing composition and thermal expansion coefficients (TEC) of HEAs. |
| `AL_GPR.py`     | Active learning using **Gaussian Process Regression** (GPR) with acquisition functions like EI and LCB. |
| `AL_RFV.py`     | Active learning using **Random Forest Regression** with exploration vs. exploitation strategies. |
| `MFAL.py`       | **Multi-Fidelity Active Learning (MFAL)** framework incorporating both low- and high-fidelity surrogate models with dynamic fidelity-aware acquisition strategies. |
| `ANN.py`        | Neural Network (ANN)-based regression model with PCA preprocessing and outlier filtering. |
| `GPR.py`        | Standalone Gaussian Process Regression model with cross-validation and model diagnostics. |
| `ML.py`         | Utility or orchestration script for experiments or unified execution (assumed based on filename). |
| `preprocessing.ipynb` | Jupyter notebook for preprocessing, visualization, and initial exploration. |
| `Results/`      | Pickle files and generated plots storing experiment outputs and analysis results. |

## 🧪 Key Features

- **Active Learning Loops** using Expected Improvement (EI) and Lower Confidence Bound (LCB).
- **Multi-fidelity selection** balancing low/high cost evaluations dynamically.
- **Dimensionality reduction** via PCA.
- **Outlier detection** using Isolation Forest for cleaner model training.
- Evaluation with:
  - Simple & cumulative regret
  - Convergence thresholds (within 10%, 5%, 1% of true minimum)
  - Spatial diversity metrics
- Visualization of exploration vs. exploitation and model performance.

## 📊 Results

All major results (plots, pickle files, model diagnostics) are stored in the `Results/` folder. These include:
- Optimization convergence plots
- Regret analysis
- Predicted vs actual TEC comparisons
- Run-wise statistics and top-performing compositions

File: Data_base.csv (part 1 of 3)
alloy,Fe,Ni,Co,Cr,V,Cu,VEC,AR1,AR2,PE,Density,TermalC,MP,FI,SI,TI,M,TEC,TC,MS,MagS
Fe-Ni,1.0000,0.0000,0.0000,0.0000,0.0000,0.0000,8.0000,140.0000,124.0000,1.8300,7874.0000,80.0000,1181.0000,762.4700,1562.9800,2957.4000,2.2200,11.9200,1043.0000,2.2200,0.0067
,0.9500,0.0500,0.0000,0.0000,0.0000,0.0000,8.0954,139.7616,124.0477,1.8338,7923.3110,80.5246,1207.0862,761.2620,1572.0434,2978.2689,2.1427,11.1700,1029.0649,2.1792,0.0166
,0.9000,0.1000,0.0000,0.0000,0.0000,0.0000,8.1912,139.5219,124.0956,1.8376,7972.8624,81.0517,1233.2995,760.0482,1581.1510,2999.2396,2.0651,10.8200,1015.8738,2.1406,0.0251
,0.8500,0.1500,0.0000,0.0000,0.0000,0.0000,8.2875,139.2812,124.1438,1.8415,8022.6560,81.5814,1259.6410,758.8284,1590.3031,3020.3128,1.9871,9.9100,1002.9407,2.1027,0.0254
,0.8000,0.2000,0.0000,0.0000,0.0000,0.0000,8.3843,139.0392,124.1922,1.8454,8072.6936,82.1138,1286.1116,757.6026,1599.5000,3041.4893,1.9087,11.0900,989.8446,2.0644,0.0232
,0.7500,0.2500,0.0000,0.0000,0.0000,0.0000,8.4816,138.7960,124.2408,1.8493,8122.9769,82.6487,1312.7122,756.3708,1608.7422,3062.7697,1.8299,13.6000,976.2046,2.0245,0.0214
,0.7000,0.3000,0.0000,0.0000,0.0000,0.0000,8.5793,138.5517,124.2897,1.8532,8173.5079,83.1863,1339.4437,755.1329,1618.0298,3084.1550,1.7508,12.1000,961.6580,1.9819,0.0196
,0.6700,0.3300,0.0000,0.0000,0.0000,0.0000,8.6382,138.4045,124.3191,1.8555,8203.9461,83.5101,1355.5460,754.3873,1623.6244,3097.0368,1.7031,3.5000,474.9939,1.6116,0.0418
,0.6400,0.3600,0.0000,0.0000,0.0000,0.0000,8.6972,138.2569,124.3486,1.8579,8234.4745,83.8348,1371.6959,753.6394,1629.2355,3109.9567,1.6552,1.3400,527.2672,1.6415,0.0377
,0.6350,0.3650,0.0000,0.0000,0.0000,0.0000,8.7071,138.2322,124.3536,1.8583,8239.5714,83.8891,1374.3922,753.5146,1630.1723,3112.1138,1.6472,1.3000,535.7431,1.6448,0.0370
,0.6300,0.3700,0.0000,0.0000,0.0000,0.0000,8.7170,138.2076,124.3585,1.8587,8244.6707,83.9433,1377.0898,753.3896,1631.1096,3114.2719,1.6393,1.5000,544.1486,1.6475,0.0364
,0.6000,0.4000,0.0000,0.0000,0.0000,0.0000,8.7762,138.0594,124.3881,1.8610,8275.3200,84.2694,1393.3037,752.6388,1636.7429,3127.2430,1.5912,4.0700,593.0414,1.6560,0.0326
,0.5500,0.4500,0.0000,0.0000,0.0000,0.0000,8.8754,137.8114,124.4377,1.8650,8326.6049,84.8149,1420.4341,751.3825,1646.1691,3148.9473,1.5109,7.1100,668.1610,1.6445,0.0271
,0.5000,0.5000,0.0000,0.0000,0.0000,0.0000,8.9751,137.5622,124.4876,1.8690,8378.1447,85.3632,1447.6994,750.1199,1655.6422,3170.7595,1.4301,9.6800,734.3415,1.6093,0.0223
,0.4000,0.6000,0.0000,0.0000,0.0000,0.0000,9.1760,137.0600,124.5880,1.8770,8481.9973,86.4681,1502.6388,747.5758,1674.7304,3214.7110,1.2674,11.2800,835.2228,1.4821,0.0144
,0.3000,0.7000,0.0000,0.0000,0.0000,0.0000,9.3789,136.5527,124.6895,1.8852,8586.8931,87.5840,1558.1301,745.0062,1694.0103,3259.1041,1.1031,12.2400,886.0277,1.2748,0.0089
,0.2000,0.8000,0.0000,0.0000,0.0000,0.0000,9.5838,136.0404,124.7919,1.8934,8692.8480,88.7111,1614.1817,742.4106,1713.4849,3303.9454,0.9371,12.2700,876.5490,0.9833,0.0058
,0.1000,0.9000,0.0000,0.0000,0.0000,0.0000,9.7909,135.5228,124.8954,1.9016,8799.8782,89.8498,1670.8021,739.7887,1733.1571,3349.2417,0.7694,12.8900,796.0030,0.6659,0.0053
,0.0000,1.0000,0.0000,0.0000,0.0000,0.0000,10.0000,135.0000,125.0000,1.9100,8908.0000,91.0000,1728.0000,737.1400,1753.0300,3395.0000,0.6000,12.7600,633.0004,0.5200,0.0053
Fe-Co,0.9100,0.0000,0.0900,0.0000,0.0000,0.0000,8.0857,139.5716,124.0857,1.8343,7961.9161,81.7138,1231.2990,762.2926,1570.2986,2980.9557,2.1772,11.1600,1122.4623,2.3169,0.0132
,0.8020,0.0000,0.1980,0.0000,0.0000,0.0000,8.1896,139.0520,124.1896,1.8395,8068.5215,83.7918,1292.2906,762.0775,1579.1731,3009.5189,2.1252,10.0900,1209.5967,2.4017,0.0238
,0.7030,0.0000,0.2970,0.0000,0.0000,0.0000,8.2859,138.5706,124.2859,1.8443,8167.3198,85.7177,1348.8155,761.8782,1587.3976,3035.9903,2.0771,9.7100,1280.0793,2.4428,0.0244
,0.6540,0.0000,0.3460,0.0000,0.0000,0.0000,8.3339,138.3304,124.3339,1.8467,8216.6062,86.6785,1377.0135,761.7788,1591.5005,3049.1957,2.0530,9.7500,1311.0156,2.4483,0.0240
,0.6040,0.0000,0.3960,0.0000,0.0000,0.0000,8.3832,138.0840,124.3832,1.8492,8267.1648,87.6640,1405.9393,761.6768,1595.7092,3062.7421,2.0284,9.5800,1338.3611,2.4435,0.0234
,0.5060,0.0000,0.4940,0.0000,0.0000,0.0000,8.4806,137.5972,124.4806,1.8540,8367.0486,89.6111,1463.0853,761.4753,1604.0241,3089.5044,1.9797,9.3300,1381.7849,2.4078,0.0217
,0.4070,0.0000,0.5930,0.0000,0.0000,0.0000,8.5799,137.1003,124.5799,1.8590,8469.0267,91.5990,1521.4295,761.2695,1612.5134,3116.8277,1.9300,9.5500,1414.5865,2.3396,0.0196
,0.3080,0.0000,0.6920,0.0000,0.0000,0.0000,8.6804,136.5979,124.6804,1.8640,8572.1025,93.6082,1580.4017,761.0615,1621.0940,3144.4452,1.8798,9.9800,1439.0464,2.2369,0.0173
,0.2580,0.0000,0.7420,0.0000,0.0000,0.0000,8.7316,136.3422,124.7316,1.8666,8624.5839,94.6313,1610.4276,760.9557,1625.4628,3158.5067,1.8542,10.5300,1448.8028,2.1666,0.0161
,0.2190,0.0000,0.7810,0.0000,0.0000,0.0000,8.7717,136.1417,124.7717,1.8686,8665.7184,95.4331,1633.9617,760.8727,1628.8871,3169.5281,1.8342,11.4500,1455.1340,2.0995,0.0150
,0.2090,0.0000,0.7910,0.0000,0.0000,0.0000,8.7820,136.0902,124.7820,1.8691,8676.2940,95.6393,1640.0123,760.8513,1629.7675,3172.3616,1.8290,11.6700,1456.5497,2.0802,0.0148
,0.1890,0.0000,0.8110,0.0000,0.0000,0.0000,8.8026,135.9869,124.8026,1.8701,8697.4799,96.0522,1652.1332,760.8086,1631.5311,3178.0380,1.8187,11.8000,1209.8966,1.8749,0.0450
,0.1590,0.0000,0.8410,0.0000,0.0000,0.0000,8.8337,135.8316,124.8337,1.8717,8729.3458,96.6734,1670.3645,760.7443,1634.1838,3186.5760,1.8032,11.7300,1250.9606,1.8014,0.0428
,0.1000,0.0000,0.9000,0.0000,0.0000,0.0000,8.8951,135.5247,124.8951,1.8748,8792.3221,97.9010,1706.3948,760.6172,1639.4263,3203.4494,1.7725,11.6700,1320.2224,1.6419,0.0438
,0.0610,0.0000,0.9390,0.0000,0.0000,0.0000,8.9358,135.3208,124.9358,1.8768,8834.1753,98.7169,1730.3400,760.5328,1642.9104,3214.6633,1.7521,11.8000,1356.5406,1.5294,0.0409
,0.0410,0.0000,0.9590,0.0000,0.0000,0.0000,8.9568,135.2158,124.9568,1.8778,8855.7083,99.1366,1742.6596,760.4894,1644.7029,3220.4328,1.7416,12.5200,1391.7788,1.4182,0.0272
,0.0000,0.0000,1.0000,0.0000,0.0000,0.0000,9.0000,135.0000,125.0000,1.8800,8900.0000,100.0000,1768.0000,760.4000,1648.3900,3232.3000,1.7200,12.1300,1396.0000,1.3500,0.0248
Ni-Co,0.0000,0.9000,0.1000,0.0000,0.0000,0.0000,9.9004,135.0000,125.0000,1.9070,8907.2029,91.8967,1731.9853,739.4575,1742.6044,3378.7897,0.7116,13.0600,752.9962,0.6847,0.0045
,0.0000,0.8000,0.2000,0.0000,0.0000,0.0000,9.8007,135.0000,125.0000,1.9040,8906.4052,92.7941,1735.9739,741.7768,1732.1702,3362.5661,0.8233,12.8100,860.1952,0.8366,0.0037
,0.0000,0.7000,0.3000,0.0000,0.0000,0.0000,9.7009,135.0000,125.0000,1.9010,8905.6069,93.6923,1739.9657,744.0981,1721.7276,3346.3293,0.9350,12.7500,955.7447,0.9737,0.0041
,0.0000,0.6000,0.4000,0.0000,0.0000,0.0000,9.6010,135.0000,125.0000,1.8980,8904.8078,94.5912,1743.9608,746.4212,1711.2764,3330.0793,1.0469,12.5600,1040.7979,1.0940,0.0055
,0.0000,0.5000,0.5000,0.0000,0.0000,0.0000,9.5010,135.0000,125.0000,1.8950,8904.0082,95.4908,1747.9592,748.7463,1700.8168,3313.8160,1.1589,12.6500,1116.5137,1.1956,0.0075
,0.0000,0.4000,0.6000,0.0000,0.0000,0.0000,9.4010,135.0000,125.0000,1.8920,8903.2078,96.3912,1751.9608,751.0732,1690.3485,3297.5394,1.2709,12.3900,1184.0568,1.2763,0.0105
,0.0000,0.3500,0.6500,0.0000,0.0000,0.0000,9.3509,135.0000,125.0000,1.8905,8902.8074,96.8416,1753.9628,752.2374,1685.1112,3289.3961,1.3270,12.4100,1215.1291,1.3082,0.0124
,0.0000,0.3000,0.7000,0.0000,0.0000,0.0000,9.3009,135.0000,125.0000,1.8890,8902.4069,97.2923,1755.9657,753.4021,1679.8717,3281.2495,1.3830,12.0800,1244.5978,1.3341,0.0145
,0.0000,0.2500,0.7500,0.0000,0.0000,0.0000,9.2508,135.0000,125.0000,1.8875,8902.0061,97.7431,1757.9694,754.5672,1674.6301,3273.0996,1.4391,12.5900,1280.4093,1.3583,0.0120
,0.0000,0.2000,0.8000,0.0000,0.0000,0.0000,9.2007,135.0000,125.0000,1.8860,8901.6052,98.1941,1759.9739,755.7328,1669.3864,3264.9464,1.4953,12.7700,1303.4088,1.3685,0.0141
,0.0000,0.1500,0.8500,0.0000,0.0000,0.0000,9.1505,135.0000,125.0000,1.8845,8901.2042,98.6453,1761.9792,756.8989,1664.1405,3256.7898,1.5514,12.4800,1326.2932,1.3737,0.0164
,0.0000,0.1000,0.9000,0.0000,0.0000,0.0000,9.1004,135.0000,125.0000,1.8830,8900.8029,99.0967,1763.9853,758.0654,1658.8925,3248.6299,1.6076,12.6100,1349.2073,1.3731,0.0185
,0.0000,0.0500,0.9500,0.0000,0.0000,0.0000,9.0502,135.0000,125.0000,1.8815,8900.4016,99.5483,1765.9922,759.2325,1653.6423,3240.4666,1.6638,12.3200,1372.3478,1.3656,0.0217
FeNiCo,0.8010,0.1000,0.0990,0.0000,0.0000,0.0000,8.2870,139.0456,124.1909,1.8424,8070.6082,82.9525,1289.2000,759.8393,1589.3400,3025.5095,2.0169,9.5300,1107.2506,2.2455,0.0261
,0.7010,0.2000,0.0990,0.0000,0.0000,0.0000,8.4816,138.5580,124.2884,1.8502,8171.4466,84.0295,1342.5655,757.3798,1607.8260,3068.1110,1.8594,10.4100,1087.2980,2.1675,0.0233
,0.6500,0.2500,0.1000,0.0000,0.0000,0.0000,8.5806,138.3075,124.3385,1.8542,8223.2472,84.5915,1370.0221,756.1386,1617.2227,3089.8417,1.7796,9.5800,1078.3039,2.1267,0.0208
,0.6200,0.2800,0.1000,0.0000,0.0000,0.0000,8.6396,138.1595,124.3681,1.8566,8253.8465,84.9183,1386.2158,755.3923,1622.8321,3102.7688,1.7318,8.0600,1072.0869,2.1001,0.0198
,0.6010,0.3000,0.0990,0.0000,0.0000,0.0000,8.6781,138.0655,124.3869,1.8581,8273.2833,85.1172,1396.4594,754.8960,1626.4950,3111.1343,1.7004,1.2100,538.2475,1.9666,0.0405
,0.5800,0.3200,0.1000,0.0000,0.0000,0.0000,8.7186,137.9615,124.4077,1.8597,8294.7871,85.3556,1407.8824,754.3938,1630.3373,3120.0648,1.6679,3.2400,574.6289,1.9823,0.0377
,0.5500,0.3500,0.1000,0.0000,0.0000,0.0000,8.7781,137.8125,124.4375,1.8621,8325.5991,85.6847,1424.1888,753.6424,1635.9857,3133.0819,1.6198,6.0300,624.9749,1.9859,0.0339
,0.5010,0.4000,0.0990,0.0000,0.0000,0.0000,8.8766,137.5682,124.4864,1.8660,8376.1332,86.2156,1450.8894,752.3875,1645.3498,3154.5856,1.5398,8.7200,701.0207,1.9585,0.0282
,0.4000,0.5000,0.1000,0.0000,0.0000,0.0000,9.0780,137.0608,124.5878,1.8741,8481.0461,87.3450,1506.4544,749.8511,1664.4820,3198.7529,1.3771,11.0900,827.2796,1.8268,0.0189
,0.3000,0.6000,0.1000,0.0000,0.0000,0.0000,9.2805,136.5534,124.6893,1.8822,8585.9792,88.4658,1561.9872,747.2919,1683.7182,3243.0836,1.2132,12.1000,905.2935,1.6053,0.0118
,0.2000,0.7000,0.1000,0.0000,0.0000,0.0000,9.4851,136.0408,124.7918,1.8904,8691.9722,89.5979,1618.0809,744.7068,1703.1486,3287.8620,1.0477,12.7600,926.1278,1.3007,0.0073
,0.1000,0.8000,0.1000,0.0000,0.0000,0.0000,9.6917,135.5230,124.8954,1.8987,8799.0413,90.7414,1674.7440,742.0955,1722.7764,3333.0951,0.8805,12.7900,879.1176,0.9478,0.0048
,0.7010,0.1000,0.1990,0.0000,0.0000,0.0000,8.3847,138.5594,124.2881,1.8473,8170.3869,84.8928,1346.2631,759.6261,1597.6993,3052.3257,1.9677,9.8500,1192.4662,2.3208,0.0245
,0.6020,0.2000,0.1980,0.0000,0.0000,0.0000,8.5799,138.0717,124.3857,1.8551,8271.2452,85.9655,1399.6172,757.1547,1616.2401,3095.0146,1.8097,10.3600,1176.3138,2.2352,0.0207
,0.5510,0.2500,0.1990,0.0000,0.0000,0.0000,8.6796,137.8186,124.4363,1.8591,8323.5738,86.5354,1427.3641,755.9064,1625.7080,3116.9288,1.7293,9.8100,1169.2566,2.1880,0.0187
,0.5220,0.2800,0.1980,0.0000,0.0000,0.0000,8.7381,137.6741,124.4652,1.8614,8353.4635,86.8471,1443.1455,755.1582,1631.2733,3129.6889,1.6817,7.0400,639.0901,2.2038,0.0385
,0.5010,0.3000,0.1990,0.0000,0.0000,0.0000,8.7789,137.5692,124.4862,1.8631,8375.1443,87.0884,1454.6668,754.6541,1635.1372,3138.6776,1.6490,8.0230,674.2013,2.2032,0.0358
,0.4510,0.3500,0.1990,0.0000,0.0000,0.0000,8.8787,137.3186,124.5363,1.8671,8426.9722,87.6442,1482.1058,753.3956,1644.6134,3160.5348,1.5684,9.9400,752.1404,2.1660,0.0298
,0.4010,0.4000,0.1990,0.0000,0.0000,0.0000,8.9790,137.0667,124.5867,1.8711,8479.0592,88.2027,1509.6820,752.1308,1654.1371,3182.5013,1.4873,11.3900,820.2514,2.0936,0.0246
,0.3010,0.5000,0.1990,0.0000,0.0000,0.0000,9.1810,136.5591,124.6882,1.8792,8584.0188,89.3282,1565.2503,749.5821,1673.3279,3226.7657,1.3239,12.1600,922.1729,1.8700,0.0160
,0.2010,0.6000,0.1990,0.0000,0.0000,0.0000,9.3851,136.0464,124.7907,1.8874,8690.0389,90.4650,1621.3800,747.0077,1692.7127,3271.4774,1.1589,12.5500,969.9894,1.5582,0.0098
,0.1010,0.7000,0.1990,0.0000,0.0000,0.0000,9.5913,135.5285,124.8943,1.8956,8797.1357,91.6134,1678.0798,744.4071,1712.2943,3316.6431,0.9922,12.5700,953.1560,1.1830,0.0057
,0.6010,0.1000,0.2990,0.0000,0.0000,0.0000,8.4836,138.0680,124.3864,1.8522,8271.2332,86.8539,1403.9367,759.4106,1606.1481,3079.4288,1.9180,9.9100,1266.9739,2.3558,0.0226
,0.5510,0.1500,0.2990,0.0000,0.0000,0.0000,8.5821,137.8197,124.4361,1.8562,8322.5661,87.4065,1431.1243,758.1697,1615.5090,3101.0390,1.8384,10.4400,1260.3540,2.3086,0.0205
,0.5010,0.2000,0.2990,0.0000,0.0000,0.0000,8.6812,137.5702,124.4860,1.8602,8374.1547,87.9619,1458.4473,756.9226,1624.9165,3122.7568,1.7583,10.2600,1253.3854,2.2568,0.0185
,0.4730,0.2300,0.2970,0.0000,0.0000,0.0000,8.7389,137.4299,124.5140,1.8624,8403.1762,88.2566,1473.7317,756.1760,1630.4100,3135.2850,1.7112,9.9100,1247.4335,2.2228,0.0173
,0.4510,0.2500,0.2990,0.0000,0.0000,0.0000,8.7808,137.3195,124.5361,1.8641,8426.0007,88.5201,1485.9066,755.6692,1634.3710,3144.5830,1.6779,9.4200,740.3708,2.3240,0.0378
,0.4010,0.3000,0.2990,0.0000,0.0000,0.0000,8.8808,137.0675,124.5865,1.8682,8478.1061,89.0810,1513.5033,754.4096,1643.8728,3166.5185,1.5971,11.0400,817.4657,2.2759,0.0314
,0.3010,0.4000,0.2990,0.0000,0.0000,0.0000,9.0825,136.5597,124.6881,1.8762,8583.1031,90.2113,1569.1131,751.8714,1663.0197,3210.7202,1.4342,11.8600,939.4606,2.0698,0.0211
,0.2010,0.5000,0.2990,0.0000,0.0000,0.0000,9.2862,136.0468,124.7906,1.8844,8689.1613,91.3531,1625.2850,749.3075,1682.3602,3255.3688,1.2697,12.2200,1010.2488,1.7591,0.0131
,0.1010,0.6000,0.2990,0.0000,0.0000,0.0000,9.4919,135.5287,124.8943,1.8926,8796.2971,92.5065,1682.0276,746.7175,1701.8972,3300.4710,1.1035,12.3900,1019.3983,1.3731,0.0076
,0.5010,0.1000,0.3990,0.0000,0.0000,0.0000,8.5834,137.5712,124.4858,1.8572,8373.1642,88.8361,1462.2307,759.1928,1614.6877,3106.8234,1.8677,9.8900,1327.7855,2.3454,0.0204
,0.4540,0.1500,0.3960,0.0000,0.0000,0.0000,8.6797,137.3355,124.5329,1.8611,8421.9385,89.3366,1487.9436,757.9515,1623.8607,3127.7868,1.7891,9.9300,1319.7320,2.2910,0.0185
,0.4240,0.1800,0.3960,0.0000,0.0000,0.0000,8.7396,137.1844,124.5631,1.8635,8453.1718,89.6742,1504.4921,757.1997,1629.5417,3140.9129,1.7408,9.9400,1315.3477,2.2541,0.0173
,0.4010,0.2000,0.3990,0.0000,0.0000,0.0000,8.7826,137.0683,124.5863,1.8652,8477.1523,89.9600,1517.3277,756.6902,1633.6003,3150.5228,1.7070,10.1700,819.0998,2.3583,0.0398
,0.3540,0.2500,0.3960,0.0000,0.0000,0.0000,8.8799,136.8302,124.6340,1.8691,8526.4152,90.4657,1543.2989,755.4367,1642.8638,3171.6939,1.6275,11.4900,889.2707,2.3040,0.0333
,0.3010,0.3000,0.3990,0.0000,0.0000,0.0000,8.9839,136.5603,124.6879,1.8733,8582.1866,91.0952,1572.9790,754.1625,1652.7033,3194.6619,1.5446,11.8400,957.6034,2.2009,0.0273
,0.2010,0.4000,0.3990,0.0000,0.0000,0.0000,9.1871,136.0472,124.7906,1.8814,8688.2830,92.2419,1629.1932,751.6091,1671.9994,3239.2473,1.3806,12.2000,1047.6959,1.9065,0.0177
,0.1010,0.5000,0.3990,0.0000,0.0000,0.0000,9.3925,135.5289,124.8942,1.8897,8795.4579,93.4003,1685.9787,749.0298,1691.4917,3284.2858,1.2149,12.1500,1079.0548,1.5220,0.0105
,0.4020,0.1000,0.4980,0.0000,0.0000,0.0000,8.6833,137.0742,124.5852,1.8622,8475.1618,90.8196,1520.5627,758.9749,1623.2329,3134.2359,1.8175,9.6000,1370.3418,2.2901,0.0182
,0.3550,0.1500,0.4950,0.0000,0.0000,0.0000,8.7804,136.8360,124.6328,1.8661,8524.4372,91.3274,1546.5505,757.7263,1632.4752,3155.3762,1.7383,11.1000,1361.6393,2.2229,0.0163
,0.3020,0.2000,0.4980,0.0000,0.0000,0.0000,8.8841,136.5661,124.6868,1.8703,8580.2226,91.9595,1576.2497,756.4577,1642.2903,3178.3084,1.6556,11.7300,976.2306,2.2570,0.0350
,0.2020,0.3000,0.4980,0.0000,0.0000,0.0000,9.0870,136.0528,124.7894,1.8784,8686.3462,93.1110,1632.5000,753.9151,1661.5405,3222.8267,1.4920,12.1900,1082.3324,2.0022,0.0234
,0.1020,0.4000,0.4980,0.0000,0.0000,0.0000,9.2919,135.5343,124.8931,1.8866,8793.5488,94.2741,1689.3222,751.3466,1680.9864,3267.7976,1.3268,12.5100,1132.5771,1.6343,0.0143
,0.3020,0.1000,0.5980,0.0000,0.0000,0.0000,8.7854,136.5667,124.6867,1.8673,8579.3043,92.8447,1580.1214,758.7524,1631.9578,3162.2249,1.7661,11.4200,1400.6515,2.1897,0.0158
,0.2560,0.1500,0.5940,0.0000,0.0000,0.0000,8.8822,136.3311,124.7338,1.8711,8628.0417,93.3397,1605.7897,757.4988,1641.1826,3183.2632,1.6869,11.7200,1058.4793,2.1631,0.0371
,0.2020,0.2000,0.5980,0.0000,0.0000,0.0000,8.9878,136.0532,124.7894,1.8754,8685.4661,94.0012,1636.4140,756.2203,1651.1635,3206.6798,1.6031,11.9600,1117.4814,2.0377,0.0304
,0.1020,0.3000,0.5980,0.0000,0.0000,0.0000,9.1923,135.5345,124.8931,1.8836,8792.7078,95.1693,1693.2792,753.6625,1670.5645,3251.5869,1.4384,12.4700,1182.4096,1.7036,0.0194
,0.2530,0.0500,0.6970,0.0000,0.0000,0.0000,8.7862,136.3163,124.7367,1.8683,8630.2983,94.2894,1611.4903,759.7935,1631.0854,3167.9856,1.7962,11.4200,1431.3303,2.1406,0.0152
,0.2030,0.1000,0.6970,0.0000,0.0000,0.0000,8.8875,136.0588,124.7882,1.8724,8683.5268,94.8715,1639.7259,758.5297,1640.6894,3190.2354,1.7147,11.9100,1151.9196,2.0111,0.0392
,0.1030,0.2000,0.6970,0.0000,0.0000,0.0000,9.0915,135.5400,124.8920,1.8806,8790.7963,96.0445,1696.6279,755.9827,1660.0440,3235.0746,1.5505,12.4700,1228.2369,1.7348,0.0259
,0.0310,0.2200,0.7490,0.0000,0.0000,0.0000,9.1877,135.1631,124.9674,1.8850,8868.2853,97.3645,1740.0339,755.3428,1668.6578,3259.1770,1.4896,12.0600,1273.3065,1.4773,0.0213
,0.0110,0.2400,0.7490,0.0000,0.0000,0.0000,9.2290,135.0579,124.9884,1.8866,8890.0336,97.6028,1751.5728,754.8277,1672.5764,3268.2594,1.4563,12.4400,1273.2692,1.3982,0.0191
,0.1030,0.1000,0.7970,0.0000,0.0000,0.0000,8.9918,135.5402,124.8920,1.8776,8789.9535,96.9411,1700.5909,758.3023,1649.6057,3218.8383,1.6622,11.8500,1273.0183,1.7175,0.0338
,0.0410,0.1600,0.7990,0.0000,0.0000,0.0000,9.1170,135.2157,124.9569,1.8826,8857.0187,97.6955,1736.2687,756.7634,1661.4672,3246.5028,1.5622,12.2600,1297.0728,1.5194,0.0260
,0.0210,0.1800,0.7990,0.0000,0.0000,0.0000,9.1583,135.1106,124.9779,1.8843,8878.7488,97.9341,1747.8002,756.2498,1665.3772,3255.5695,1.5290,12.8100,1306.3259,1.3930,0.0113
,0.0510,0.1000,0.8490,0.0000,0.0000,0.0000,9.0464,135.2682,124.9464,1.8803,8845.7590,98.0263,1732.5059,758.1831,1654.2810,3233.8364,1.6347,12.0700,1318.6173,1.5461,0.0312
,0.0210,0.1300,0.8490,0.0000,0.0000,0.0000,9.1082,135.1106,124.9779,1.8828,8878.3435,98.3847,1749.8009,757.4148,1660.1362,3247.4198,1.5851,12.7200,1330.4210,1.3986,0.0141
,0.0510,0.0500,0.8990,0.0000,0.0000,0.0000,8.9964,135.2683,124.9463,1.8788,8845.3475,98.4764,1734.5007,759.3468,1649.0446,3225.6931,1.6908,11.9800,1341.7533,1.5282,0.0357
,0.0310,0.0700,0.8990,0.0000,0.0000,0.0000,9.0375,135.1632,124.9674,1.8805,8867.0634,98.7157,1746.0293,758.8360,1652.9415,3234.7376,1.6578,12.5500,1357.4435,1.4119,0.0184
,0.0310,0.0200,0.9490,0.0000,0.0000,0.0000,8.9874,135.1633,124.9673,1.8790,8866.6558,99.1665,1748.0294,760.0013,1647.6985,3226.5844,1.7139,12.2200,1382.7997,1.4052,0.0219
Fe-Co-Cr,0.2000,0.0000,0.7500,0.0500,0.0000,0.0000,8.6256,136.3153,124.7926,1.8696,8589.2229,95.5183,1669.2082,754.8416,1627.4645,3161.6370,1.6945,10.6500,966.0608,1.6264,0.0559
,0.2500,0.0000,0.7000,0.0500,0.0000,0.0000,8.5749,136.5703,124.7415,1.8671,8537.0154,94.4963,1639.1249,754.9637,1623.1051,3147.6147,1.7204,9.7200,892.4693,1.7072,0.0581
,0.3000,0.0000,0.6500,0.0500,0.0000,0.0000,8.5245,136.8239,124.6906,1.8645,8485.0901,93.4799,1609.2042,755.0852,1618.7692,3133.6682,1.7462,9.6100,811.9374,1.7607,0.0595
,0.3500,0.0000,0.6000,0.0500,0.0000,0.0000,8.4743,137.0761,124.6400,1.8620,8433.4446,92.4689,1579.4448,755.2059,1614.4567,3119.7969,1.7719,9.5600,725.9512,1.7816,0.0607
,0.4000,0.0000,0.5500,0.0500,0.0000,0.0000,8.4244,137.3270,124.5897,1.8595,8382.0766,91.4634,1549.8453,755.3261,1610.1674,3106.0001,1.7974,9.5400,635.9509,1.7652,0.0619
,0.2800,0.0000,0.6450,0.0750,0.0000,0.0000,8.4632,136.8552,124.7119,1.8656,8458.4778,93.7399,1633.0147,752.0829,1618.9972,3132.7653,1.6718,8.1900,740.2012,1.5881,0.0572
,0.3000,0.0000,0.6250,0.0750,0.0000,0.0000,8.4432,136.9560,124.6916,1.8646,8437.8598,93.3354,1621.0919,752.1345,1617.2729,3127.2208,1.6821,7.3900,708.3146,1.6009,0.0575
,0.3200,0.0000,0.6050,0.0750,0.0000,0.0000,8.4233,137.0565,124.6714,1.8636,8417.2861,92.9319,1609.1947,752.1859,1615.5523,3121.6883,1.6924,7.3400,675.6122,1.6084,0.0576
,0.3400,0.0000,0.5850,0.0750,0.0000,0.0000,8.4034,137.1569,124.6512,1.8626,8396.7567,92.5292,1597.3232,752.2372,1613.8354,3116.1676,1.7027,7.5000,642.1856,1.6102,0.0579
,0.3600,0.0000,0.5650,0.0750,0.0000,0.0000,8.3835,137.2570,124.6311,1.8616,8376.2713,92.1273,1585.4771,752.2883,1612.1222,3110.6588,1.7130,8.8000,608.1254,1.6060,0.0581
,0.3800,0.0000,0.5450,0.0750,0.0000,0.0000,8.3637,137.3570,124.6111,1.8606,8355.8299,91.7264,1573.6564,752.3394,1610.4127,3105.1618,1.7232,9.2300,573.5208,1.5956,0.0584
,0.4050,0.0000,0.5200,0.0750,0.0000,0.0000,8.3390,137.4816,124.5860,1.8593,8330.3397,91.2263,1558.9162,752.4031,1608.2809,3098.3072,1.7360,9.0500,529.6338,1.5732,0.0590
,0.4300,0.0000,0.4950,0.0750,0.0000,0.0000,8.3144,137.6059,124.5611,1.8581,8304.9177,90.7277,1544.2154,752.4666,1606.1549,3091.4708,1.7487,9.4000,485.2040,1.5400,0.0596
,0.3450,0.0000,0.5750,0.0800,0.0000,0.0000,8.3823,137.2081,124.6464,1.8623,8382.2746,92.4005,1596.7391,751.6635,1613.1119,3113.5160,1.6925,3.7900,613.9626,1.5755,0.0573
,0.3500,0.0000,0.5700,0.0800,0.0000,0.0000,8.3773,137.2331,124.6414,1.8621,8377.1578,92.3001,1593.7781,751.6764,1612.6838,3112.1397,1.6951,3.1000,605.5263,1.5743,0.0573
,0.3550,0.0000,0.5650,0.0800,0.0000,0.0000,8.3724,137.2581,124.6364,1.8618,8372.0436,92.1997,1590.8186,751.6894,1612.2560,3110.7641,1.6976,3.3800,597.0538,1.5728,0.0574
,0.3150,0.0000,0.6000,0.0850,0.0000,0.0000,8.3959,137.0839,124.6769,1.8638,8403.6543,92.9756,1616.9078,750.9990,1615.3884,3120.5105,1.6643,6.4700,643.7733,1.5416,0.0562
,0.3250,0.0000,0.5900,0.0850,0.0000,0.0000,8.3860,137.1340,124.6668,1.8633,8393.4019,92.7743,1610.9708,751.0253,1614.5305,3117.7522,1.6695,6.0800,627.4633,1.5429,0.0563
,0.3350,0.0000,0.5800,0.0850,0.0000,0.0000,8.3761,137.1841,124.6567,1.8628,8383.1606,92.5733,1605.0402,751.0515,1613.6735,3114.9968,1.6746,4.0500,610.9834,1.5428,0.0564
,0.3450,0.0000,0.5700,0.0850,0.0000,0.0000,8.3662,137.2341,124.6467,1.8623,8372.9302,92.3724,1599.1159,751.0777,1612.8174,3112.2444,1.6798,3.3500,594.3447,1.5412,0.0566
,0.3500,0.0000,0.5650,0.0850,0.0000,0.0000,8.3612,137.2591,124.6416,1.8621,8367.8191,92.2721,1596.1562,751.0908,1612.3897,3110.8693,1.6823,3.0700,585.9694,1.5398,0.0566
,0.3550,0.0000,0.5600,0.0850,0.0000,0.0000,8.3563,137.2841,124.6366,1.8618,8362.7108,92.1718,1593.1980,751.1039,1611.9622,3109.4949,1.6849,3.3000,577.5585,1.5380,0.0567
,0.3650,0.0000,0.5500,0.0850,0.0000,0.0000,8.3464,137.3340,124.6266,1.8613,8352.5024,91.9714,1587.2864,751.1301,1611.1079,3106.7484,1.6900,4.3000,560.6358,1.5333,0.0568
,0.3700,0.0000,0.5450,0.0850,0.0000,0.0000,8.3415,137.3590,124.6216,1.8611,8347.4023,91.8713,1584.3330,751.1432,1610.6812,3105.3762,1.6926,4.6800,552.1268,1.5303,0.0570
,0.3750,0.0000,0.5400,0.0850,0.0000,0.0000,8.3365,137.3839,124.6166,1.8608,8342.3049,91.7712,1581.3812,751.1562,1610.2546,3104.0048,1.6952,6.8800,543.5878,1.5269,0.0571
,0.0000,0.0000,0.9100,0.0900,0.0000,0.0000,8.6976,135.5040,125.0000,1.8800,8722.5973,99.3952,1809.5284,749.5613,1642.5740,3207.5846,1.4862,10.4900,980.8120,0.9660,0.0477
,0.1100,0.0000,0.8000,0.0900,0.0000,0.0000,8.5854,136.0711,124.8860,1.8743,8606.6727,97.1184,1742.3505,749.8621,1632.8703,3176.3882,1.5446,10.0600,899.8623,1.2359,0.0528
,0.2100,0.0000,0.7000,0.0900,0.0000,0.0000,8.4845,136.5808,124.7835,1.8692,8502.4823,95.0721,1681.9726,750.1324,1624.1488,3148.3495,1.5971,8.7500,781.0195,1.4221,0.0546
,0.2600,0.0000,0.6500,0.0900,0.0000,0.0000,8.4345,136.8335,124.7327,1.8666,8450.8080,94.0572,1652.0276,750.2665,1619.8234,3134.4435,1.6231,7.1400,709.5251,1.4801,0.0551
,0.3000,0.0000,0.6100,0.0900,0.0000,0.0000,8.3947,137.0348,124.6922,1.8646,8409.6687,93.2492,1628.1875,750.3732,1616.3797,3123.3725,1.6438,5.7600,647.9034,1.5051,0.0553
,0.3100,0.0000,0.6000,0.0900,0.0000,0.0000,8.3848,137.0850,124.6821,1.8641,8399.4114,93.0478,1622.2435,750.3998,1615.5211,3120.6121,1.6490,5.3600,631.9802,1.5080,0.0554
,0.3200,0.0000,0.5900,0.0900,0.0000,0.0000,8.3749,137.1351,124.6720,1.8636,8389.1652,92.8465,1616.3058,750.4264,1614.6634,3117.8548,1.6541,4.9200,615.8727,1.5095,0.0555
,0.3300,0.0000,0.5800,0.0900,0.0000,0.0000,8.3649,137.1852,124.6620,1.8631,8378.9300,92.6455,1610.3746,750.4530,1613.8067,3115.1004,1.6593,3.8300,599.5924,1.5096,0.0557
,0.3400,0.0000,0.5700,0.0900,0.0000,0.0000,8.3550,137.2352,124.6519,1.8626,8368.7058,92.4447,1604.4497,750.4795,1612.9508,3112.3490,1.6645,3.1600,583.1504,1.5081,0.0557
,0.3500,0.0000,0.5600,0.0900,0.0000,0.0000,8.3452,137.2851,124.6419,1.8621,8358.4926,92.2441,1598.5311,750.5060,1612.0959,3109.6005,1.6696,2.6900,566.5578,1.5052,0.0560
,0.3550,0.0000,0.5550,0.0900,0.0000,0.0000,8.3402,137.3101,124.6369,1.8618,8353.3900,92.1439,1595.5742,750.5192,1611.6688,3108.2273,1.6722,1.5200,558.2086,1.5032,0.0563
,0.3600,0.0000,0.5500,0.0900,0.0000,0.0000,8.3353,137.3350,124.6318,1.8616,8348.2903,92.0437,1592.6189,750.5325,1611.2419,3106.8549,1.6747,0.9100,549.8259,1.5007,0.0564
,0.3650,0.0000,0.5450,0.0900,0.0000,0.0000,8.3304,137.3600,124.6268,1.8613,8343.1932,91.9436,1589.6652,750.5457,1610.8152,3105.4833,1.6773,0.2200,541.4111,1.4979,0.0562
,0.3700,0.0000,0.5400,0.0900,0.0000,0.0000,8.3254,137.3849,124.6218,1.8611,8338.0989,91.8436,1586.7131,750.5589,1610.3888,3104.1123,1.6799,-1.0700,532.9656,1.4947,0.0563
,0.3800,0.0000,0.5300,0.0900,0.0000,0.0000,8.3156,137.4347,124.6118,1.8606,8327.9184,91.6436,1580.8135,750.5853,1609.5366,3101.3727,1.6850,4.0500,515.9879,1.4869,0.0565
,0.4150,0.0000,0.4950,0.0900,0.0000,0.0000,8.2812,137.6086,124.5768,1.8588,8292.3724,90.9455,1560.2148,750.6776,1606.5612,3091.8069,1.7029,8.2900,455.7980,1.4466,0.0572
,0.1600,0.0000,0.7450,0.0950,0.0000,0.0000,8.5185,136.3535,124.8347,1.8717,8544.8982,96.0618,1714.4020,749.4079,1628.1907,3161.0163,1.5581,9.8000,823.8861,1.3132,0.0533
,0.2100,0.0000,0.6950,0.0950,0.0000,0.0000,8.4683,136.6074,124.7836,1.8692,8493.0036,95.0421,1684.3081,749.5442,1623.8454,3147.0476,1.5843,8.2800,760.3053,1.3944,0.0540
,0.2600,0.0000,0.6450,0.0950,0.0000,0.0000,8.4183,136.8599,124.7328,1.8666,8441.3885,94.0280,1654.3762,749.6797,1619.5235,3133.1541,1.6104,7.0200,689.2639,1.4501,0.0542
,0.2900,0.0000,0.6150,0.0950,0.0000,0.0000,8.3885,137.0108,124.7025,1.8651,8410.5525,93.4221,1636.4944,749.7607,1616.9416,3124.8538,1.6259,5.9200,643.6765,1.4693,0.0544
,0.3100,0.0000,0.5950,0.0950,0.0000,0.0000,8.3687,137.1111,124.6823,1.8641,8390.0504,93.0193,1624.6051,749.8146,1615.2249,3119.3352,1.6363,5.0300,612.2442,1.4755,0.0546
,0.3300,0.0000,0.5750,0.0950,0.0000,0.0000,8.3489,137.2112,124.6622,1.8631,8369.5923,92.6173,1612.7414,749.8683,1613.5119,3113.8284,1.6466,3.9800,580.0857,1.4761,0.0549
,0.3400,0.0000,0.5650,0.0950,0.0000,0.0000,8.3390,137.2612,124.6521,1.8626,8359.3797,92.4166,1606.8190,749.8951,1612.6567,3111.0794,1.6517,3.2200,563.7624,1.4741,0.0551
,0.3450,0.0000,0.5600,0.0950,0.0000,0.0000,8.3340,137.2862,124.6471,1.8624,8354.2775,92.3164,1603.8602,749.9085,1612.2295,3109.7060,1.6543,2.3000,555.5445,1.4726,0.0551
,0.3550,0.0000,0.5500,0.0950,0.0000,0.0000,8.3242,137.3361,124.6371,1.8619,8344.0813,92.1160,1597.9474,749.9353,1611.3758,3106.9614,1.6595,0.7800,539.0035,1.4683,0.0553
,0.3600,0.0000,0.5450,0.0950,0.0000,0.0000,8.3192,137.3610,124.6321,1.8616,8338.9873,92.0160,1594.9934,749.9487,1610.9492,3105.5903,1.6620,0.5500,530.6830,1.4656,0.0557
,0.3650,0.0000,0.5400,0.0950,0.0000,0.0000,8.3143,137.3859,124.6271,1.8614,8333.8961,91.9159,1592.0410,749.9621,1610.5229,3104.2198,1.6646,0.1200,522.3311,1.4625,0.0555
,0.3700,0.0000,0.5350,0.0950,0.0000,0.0000,8.3094,137.4108,124.6221,1.8611,8328.8075,91.8159,1589.0901,749.9754,1610.0968,3102.8501,1.6672,-0.6000,513.9491,1.4590,0.0556
,0.3750,0.0000,0.5300,0.0950,0.0000,0.0000,8.3045,137.4357,124.6171,1.8609,8323.7217,91.7160,1586.1408,749.9888,1609.6710,3101.4811,1.6697,-0.0600,505.5384,1.4551,0.0557
,0.3800,0.0000,0.5250,0.0950,0.0000,0.0000,8.2996,137.4605,124.6121,1.8606,8318.6386,91.6161,1583.1931,750.0021,1609.2454,3100.1129,1.6723,7.3100,497.1003,1.4507,0.0559
,0.3000,0.0000,0.6000,0.1000,0.0000,0.0000,8.3625,137.0872,124.6926,1.8646,8390.9354,93.1919,1632.9025,749.2029,1615.7862,3120.8152,1.6184,5.1400,608.3545,1.4411,0.0537
,0.3100,0.0000,0.5900,0.1000,0.0000,0.0000,8.3526,137.1373,124.6825,1.8641,8380.7015,92.9908,1626.9637,749.2301,1614.9290,3118.0598,1.6236,4.5200,592.6525,1.4430,0.0539
,0.3300,0.0000,0.5700,0.1000,0.0000,0.0000,8.3328,137.2373,124.6624,1.8631,8360.2667,92.5891,1615.1051,749.2844,1613.2174,3112.5579,1.6339,3.7600,560.7234,1.4425,0.0541
,0.3500,0.0000,0.5500,0.1000,0.0000,0.0000,8.3131,137.3371,124.6423,1.8621,8339.8756,92.1883,1603.2719,749.3386,1611.5095,3107.0679,1.6442,1.4000,528.1686,1.4361,0.0545
,0.3550,0.0000,0.5450,0.1000,0.0000,0.0000,8.3082,137.3620,124.6373,1.8619,8334.7847,92.0882,1600.3176,749.3521,1611.0831,3105.6972,1.6468,0.7400,519.9426,1.4335,0.0546
,0.3600,0.0000,0.5400,0.1000,0.0000,0.0000,8.3032,137.3869,124.6323,1.8616,8329.6964,91.9882,1597.3648,749.3657,1610.6569,3104.3272,1.6494,0.2000,511.6843,1.4305,0.0547
,0.3650,0.0000,0.5350,0.1000,0.0000,0.0000,8.2983,137.4118,124.6273,1.8614,8324.6109,91.8882,1594.4136,749.3792,1610.2310,3102.9580,1.6519,-0.1400,503.3953,1.4271,0.0548
,0.3700,0.0000,0.5300,0.1000,0.0000,0.0000,8.2934,137.4366,124.6223,1.8611,8319.5282,91.7883,1591.4640,749.3927,1609.8053,3101.5895,1.6545,0.1800,495.0768,1.4233,0.0548
,0.3750,0.0000,0.5250,0.1000,0.0000,0.0000,8.2885,137.4615,124.6173,1.8609,8314.4481,91.6885,1588.5160,749.4062,1609.3798,3100.2217,1.6571,2.8700,486.7301,1.4191,0.0550
,0.3000,0.0000,0.5950,0.1050,0.0000,0.0000,8.3464,137.1133,124.6928,1.8646,8381.5870,93.1634,1635.2555,748.6188,1615.4900,3119.5390,1.6057,5.8000,588.7960,1.4092,0.0530
,0.3100,0.0000,0.5850,0.1050,0.0000,0.0000,8.3365,137.1634,124.6827,1.8641,8371.3648,92.9623,1629.3192,748.6463,1614.6336,3116.7861,1.6109,5.3300,573.2047,1.4106,0.0531
,0.3200,0.0000,0.5750,0.1050,0.0000,0.0000,8.3266,137.2133,124.6727,1.8636,8361.1535,92.7615,1623.3893,748.6738,1613.7780,3114.0362,1.6160,4.5300,557.4372,1.4105,0.0532
,0.3450,0.0000,0.5500,0.1050,0.0000,0.0000,8.3020,137.3381,124.6476,1.8624,8335.6731,92.2605,1608.5923,748.7424,1611.6432,3107.1742,1.6290,2.0600,517.3215,1.4040,0.0536
,0.3500,0.0000,0.5450,0.1050,0.0000,0.0000,8.2971,137.3630,124.6426,1.8621,8330.5852,92.1604,1605.6377,748.7560,1611.2169,3105.8040,1.6315,1.6600,509.1899,1.4015,0.0537
,0.3700,0.0000,0.5250,0.1050,0.0000,0.0000,8.2774,137.4625,124.6226,1.8611,8310.2608,91.7607,1593.8349,748.8107,1609.5140,3100.3305,1.6418,8.7300,476.3481,1.3877,0.0540
,0.3800,0.0000,0.5150,0.1050,0.0000,0.0000,8.2676,137.5121,124.6126,1.8606,8300.1148,91.5612,1587.9430,748.8380,1608.6640,3097.5982,1.6470,10.7300,459.7569,1.3783,0.0541
,0.3550,0.0000,0.5350,0.1100,0.0000,0.0000,8.2762,137.4137,124.6378,1.8619,8316.2273,92.0327,1605.0486,748.1881,1610.4989,3103.1735,1.6214,11.9700,482.2514,1.3638,0.0529
,0.3750,0.0000,0.5150,0.1100,0.0000,0.0000,8.2566,137.5131,124.6178,1.8609,8295.9367,91.6335,1593.2572,748.2433,1608.7984,3097.7078,1.6317,11.0400,449.5440,1.3472,0.0532
,0.2100,0.0000,0.6750,0.1150,0.0000,0.0000,8.4034,136.7136,124.7842,1.8692,8455.2121,94.9226,1693.6197,747.1988,1622.6355,3141.8567,1.5334,8.6500,678.8804,1.2833,0.0505
,0.2600,0.0000,0.6250,0.1150,0.0000,0.0000,8.3538,136.9652,124.7335,1.8667,8403.8321,93.9114,1663.7404,747.3403,1618.3281,3128.0131,1.5596,7.2300,609.6554,1.3301,0.0507
,0.3000,0.0000,0.5850,0.1150,0.0000,0.0000,8.3143,137.1655,124.6932,1.8647,8362.9264,93.1063,1639.9523,747.4530,1614.8988,3116.9917,1.5804,6.0400,550.1083,1.3452,0.0514
,0.3200,0.0000,0.5650,0.1150,0.0000,0.0000,8.2946,137.2653,124.6731,1.8637,8342.5392,92.7051,1628.0964,747.5092,1613.1897,3111.4987,1.5907,10.2400,519.1975,1.3446,0.0516
,0.3400,0.0000,0.5450,0.1150,0.0000,0.0000,8.2749,137.3650,124.6530,1.8627,8322.1957,92.3047,1616.2659,747.5652,1611.4842,3106.0174,1.6011,12.2100,487.6480,1.3380,0.0519
,0.3900,0.0000,0.4950,0.1150,0.0000,0.0000,8.2260,137.6131,124.6031,1.8602,8271.5266,91.3075,1586.8000,747.7048,1607.2363,3092.3654,1.6268,13.3900,406.5575,1.2936,0.0525
,0.3600,0.0000,0.5200,0.1200,0.0000,0.0000,8.2394,137.4901,124.6333,1.8617,8292.6525,91.8775,1606.8198,747.0411,1609.4915,3099.2913,1.5988,13.0900,437.1212,1.2900,0.0512
,0.1000,0.0000,0.7500,0.1500,0.0000,0.0000,8.3998,136.3434,124.8971,1.8749,8502.6542,96.9473,1775.8974,742.7869,1630.0358,3163.3637,1.3868,10.2500,661.6408,0.9301,0.0429
,0.1500,0.0000,0.7000,0.1500,0.0000,0.0000,8.3501,136.5963,124.8461,1.8723,8451.0761,95.9293,1745.7558,742.9405,1625.7026,3149.4433,1.4134,10.2300,612.1659,1.0156,0.0430
,0.2000,0.0000,0.6500,0.1500,0.0000,0.0000,8.3006,136.8479,124.7953,1.8698,8399.7746,94.9167,1715.7759,743.0932,1621.3926,3135.5975,1.4398,9.5100,554.2754,1.0793,0.0433
,0.2250,0.0000,0.6250,0.1500,0.0000,0.0000,8.2760,136.9732,124.7700,1.8685,8374.2269,94.4124,1700.8462,743.1693,1619.2462,3128.7025,1.4530,12.2800,522.6410,1.1014,0.0437
,0.2500,0.0000,0.6000,0.1500,0.0000,0.0000,8.2515,137.0982,124.7448,1.8672,8348.7475,93.9095,1685.9564,743.2452,1617.1056,3121.8258,1.4661,13.9700,489.4569,1.1162,0.0441
,0.3000,0.0000,0.5500,0.1500,0.0000,0.0000,8.2026,137.3471,124.6946,1.8647,8297.9926,92.9077,1656.2959,743.3963,1612.8416,3108.1276,1.4922,15.3800,419.1526,1.1215,0.0445
,0.3500,0.0000,0.5000,0.1500,0.0000,0.0000,8.1539,137.5947,124.6446,1.8622,8247.5077,91.9113,1626.7932,743.5466,1608.6002,3094.5022,1.5182,15.9800,344.7609,1.0903,0.0452
,0.0000,0.0000,0.8000,0.2000,0.0000,0.0000,8.3376,136.1040,125.0000,1.8800,8511.4070,98.6753,1858.9661,736.6583,1635.6503,3178.1619,1.2078,10.8400,534.1023,0.5088,0.0316
,0.1000,0.0000,0.7000,0.2000,0.0000,0.0000,8.2389,136.6092,124.8978,1.8749,8408.5942,96.6376,1798.4661,736.9971,1626.9866,3150.3472,1.2616,10.4800,470.0022,0.6955,0.0323
,0.1500,0.0000,0.6500,0.2000,0.0000,0.0000,8.1900,136.8598,124.8471,1.8724,8357.5998,95.6270,1768.4585,737.1652,1622.6894,3136.5513,1.2883,13.3300,423.4870,0.7630,0.0328
,0.2000,0.0000,0.6000,0.2000,0.0000,0.0000,8.1413,137.1091,124.7966,1.8698,8306.8772,94.6217,1738.6108,737.3323,1618.4151,3122.8289,1.3149,14.7800,369.3277,0.8064,0.0333
,0.2500,0.0000,0.5500,0.2000,0.0000,0.0000,8.0929,137.3571,124.7464,1.8673,8256.4240,93.6218,1708.9217,737.4986,1614.1636,3109.1794,1.3413,15.6500,308.9673,0.8210,0.0338
,0.3000,0.0000,0.5000,0.2000,0.0000,0.0000,8.0447,137.6037,124.6965,1.8648,8206.2383,92.6272,1679.3900,737.6640,1609.9346,3095.6022,1.3676,16.3100,243.8052,0.8019,0.0344
Fe-Co-Cr-Cu,0.4500,0.0000,0.5000,0.0000,0.0000,0.0500,8.6258,137.3250,124.6712,1.8577,8423.8178,104.3216,1476.4287,760.6987,1622.7286,3119.1056,1.8744,10.4900,677.4274,1.8822,0.0559
,0.4250,0.0000,0.5250,0.0000,0.0000,0.0500,8.6512,137.1988,124.6966,1.8589,8449.7133,104.8448,1491.2182,760.6456,1624.9033,3126.0633,1.8617,10.1800,728.2409,1.9167,0.0546
,0.4000,0.0000,0.5500,0.0000,0.0000,0.0500,8.6766,137.0723,124.7221,1.8602,8475.6791,105.3695,1506.0478,760.5923,1627.0838,3133.0400,1.8489,10.1700,778.5783,1.9398,0.0532
,0.2500,0.0000,0.7000,0.0000,0.0000,0.0500,8.8306,136.3058,124.8765,1.8679,8632.9662,108.5475,1595.8781,760.2695,1640.2924,3175.3010,1.7716,11.5900,1060.5820,1.8749,0.0446
,0.5300,0.0000,0.4000,0.0200,0.0000,0.0500,8.4802,137.8297,124.5914,1.8537,8304.0742,102.5176,1439.3307,758.4963,1614.6218,3091.9128,1.8632,10.0900,439.1702,1.5046,0.0592
,0.4800,0.0000,0.4500,0.0200,0.0000,0.0500,8.5302,137.5801,124.6417,1.8562,8355.2541,103.5534,1468.6450,758.3846,1618.9250,3105.6776,1.8379,9.7100,538.2885,1.6536,0.0571
,0.4550,0.0000,0.4750,0.0200,0.0000,0.0500,8.5553,137.4547,124.6670,1.8575,8380.9476,104.0733,1483.3615,758.3286,1621.0853,3112.5878,1.8252,10.0000,587.8659,1.7087,0.0560
,0.4300,0.0000,0.5000,0.0200,0.0000,0.0500,8.5805,137.3291,124.6924,1.8587,8406.7106,104.5947,1498.1178,758.2724,1623.2515,3119.5168,1.8124,10.1200,637.2333,1.7517,0.0550
,0.4050,0.0000,0.5250,0.0200,0.0000,0.0500,8.6058,137.2031,124.7178,1.8600,8432.5433,105.1175,1512.9141,758.2161,1625.4235,3126.4645,1.7996,10.3000,686.2207,1.7831,0.0539
,0.3800,0.0000,0.5500,0.0200,0.0000,0.0500,8.6311,137.0768,124.7432,1.8613,8458.4461,105.6417,1527.7504,758.1596,1627.6014,3133.4310,1.7868,10.1900,734.6553,1.8034,0.0529
,0.3300,0.0000,0.6000,0.0200,0.0000,0.0500,8.6820,136.8231,124.7944,1.8638,8510.4628,106.6944,1557.5441,758.0461,1631.9750,3147.4209,1.7611,10.5100,829.1610,1.8134,0.0508
,0.4500,0.0000,0.4500,0.0500,0.0000,0.0500,8.4628,137.5856,124.6733,1.8578,8329.8771,103.9628,1501.0349,754.7685,1619.7141,3106.3220,1.7455,10.3200,482.7941,1.4723,0.0544
,0.4000,0.0000,0.5000,0.0500,0.0000,0.0500,8.5129,137.3352,124.7239,1.8603,8381.1475,105.0028,1530.5277,754.6468,1624.0328,3120.1313,1.7198,10.3000,576.5763,1.5602,0.0530
,0.3500,0.0000,0.5500,0.0500,0.0000,0.0500,8.5632,137.0835,124.7748,1.8628,8432.6953,106.0486,1560.1800,754.5244,1628.3749,3134.0153,1.6940,10.8600,668.3794,1.6034,0.0518
,0.2500,0.0000,0.6500,0.0500,0.0000,0.0500,8.6646,136.5759,124.8774,1.8679,8536.6318,108.1570,1619.9684,754.2776,1637.1298,3162.0097,1.6420,11.6200,840.4253,1.5749,0.0487
,0.3500,0.0000,0.5250,0.0750,0.0000,0.0500,8.4817,137.2148,124.7755,1.8629,8385.5956,105.8631,1572.2371,751.5730,1626.8460,3127.5613,1.6300,9.9300,38.1567,0.0056,0.0503
,0.3300,0.0000,0.5250,0.0950,0.0000,0.0500,8.4368,137.2190,124.7964,1.8640,8368.6211,106.1327,1593.6861,749.1712,1627.3603,3127.9579,1.5687,5.8700,528.0959,1.3307,0.0480
,0.4500,0.0000,0.4000,0.1000,0.0000,0.0500,8.3020,137.8428,124.6755,1.8579,8237.1477,103.6086,1525.3238,748.9148,1616.7384,3093.7032,1.6183,10.5000,23.3734,0.0036,0.0499
,0.4000,0.0000,0.4500,0.1000,0.0000,0.0500,8.3512,137.5947,124.7257,1.8604,8287.8383,104.6410,1554.6910,748.7782,1621.0212,3107.3894,1.5924,10.6000,389.5796,1.2158,0.0487
,0.3500,0.0000,0.5000,0.1000,0.0000,0.0500,8.4008,137.3453,124.7763,1.8630,8338.8012,105.6789,1584.2160,748.6408,1625.3271,3121.1492,1.5664,6.4000,34.6996,0.0028,0.0479
,0.3250,0.0000,0.5250,0.1000,0.0000,0.0500,8.4256,137.2201,124.8016,1.8642,8364.3855,106.2000,1599.0381,748.5719,1627.4887,3128.0568,1.5534,5.5500,517.3867,1.3038,0.0474
,0.3000,0.0000,0.5500,0.1000,0.0000,0.0500,8.4506,137.0946,124.8271,1.8655,8390.0387,106.7225,1613.9001,748.5027,1629.6561,3134.9831,1.5403,6.3800,41.0253,0.0099,0.0471
,0.2900,0.0000,0.5600,0.1000,0.0000,0.0500,8.4606,137.0443,124.8373,1.8660,8400.3193,106.9319,1619.8561,748.4750,1630.5247,3137.7588,1.5351,7.6000,574.5465,1.3126,0.0469
,0.2500,0.0000,0.6000,0.1000,0.0000,0.0500,8.5006,136.8425,124.8782,1.8680,8441.5530,107.7717,1643.7446,748.3639,1634.0085,3148.8917,1.5141,10.2300,47.8109,0.0171,0.0463
,0.3150,0.0000,0.5250,0.1100,0.0000,0.0500,8.4033,137.2222,124.8120,1.8647,8355.9240,106.3344,1609.7300,747.3746,1627.7450,3128.2545,1.5228,7.2300,495.7479,1.2493,0.0461
,0.3750,0.0000,0.4500,0.1250,0.0000,0.0500,8.2958,137.5993,124.7518,1.8618,8266.9380,104.9781,1581.3670,745.8000,1621.6711,3107.9201,1.5163,16.7200,28.4385,0.0011,0.0449
,0.3250,0.0000,0.5000,0.1250,0.0000,0.0500,8.3451,137.3503,124.8023,1.8643,8317.7483,106.0150,1610.9076,745.6549,1625.9705,3121.6553,1.4902,12.2700,423.0515,1.1512,0.0441
,0.2750,0.0000,0.5500,0.1250,0.0000,0.0500,8.3946,137.1001,124.8531,1.8668,8368.8319,107.0575,1640.6071,745.5090,1630.2930,3135.4642,1.4639,9.1500,40.6863,0.0106,0.0434
,0.4000,0.0000,0.4000,0.1500,0.0000,0.0500,8.1917,137.8509,124.7275,1.8606,8195.7277,104.2837,1578.5439,742.9849,1618.0484,3094.8113,1.4666,17.1800,212.2865,0.8589,0.0412
,0.3500,0.0000,0.4500,0.1500,0.0000,0.0500,8.2405,137.6038,124.7777,1.8631,8246.1165,105.3141,1607.9424,742.8330,1622.3185,3108.4488,1.4405,16.7200,28.0418,0.0009,0.0403
,0.3000,0.0000,0.5000,0.1500,0.0000,0.0500,8.2895,137.3553,124.8282,1.8656,8296.7751,106.3499,1637.4983,742.6802,1626.6115,3122.1594,1.4142,15.7600,369.3538,1.0128,0.0397
